Repository: nakanishi-akitaka/python2018_backup

# 高圧力下での水素化物の超伝導転移温度を、k近傍法によって予測するプログラム

## tc_kNN.py: 実行ファイル
    Tcを予測するプログラムを記載

## tc.csv: インプットファイル
    化学式、圧力、超伝導転移温度、参考文献などを記載

## tc_data.csv: 一時的ファイル
    tc.csvに記載したデータについて、
    化学式、Tc, 圧力、原子番号、原子の個数を記載

## tc_pred.csv: 一時的ファイル
    XnHm (n,m=1,...,10): X=He~At (希ガスは除く) について、
    化学式、Tc(= 0 Kで固定), 圧力、原子番号、原子の個数を記載

## tc_kNN.csv: アウトプットファイル
    XnHm (n,m=1,...,10): X=He~At (希ガスは除く) について、
    化学式、圧力、予測したTc, 適用範囲(1:範囲内, -1:範囲外)を記載

# -*- coding: utf-8 -*-
"""
Created on Tue Nov 13 10:40:07 2018

@author: Akitaka
"""

[1b] 水素化物Tc計算
[1b1] 更新したデータベースを使用して７つのモデルで計算

Tc_to_csv.pyでデータベースをから変換
！三元系の水素化物は除去して、エラーを回避する

前回との比較
C:\Users\Akitaka\Downloads\python\1026\Tc_4model_AD_DCV.py
20181026:EN, RR, LASSO, kNN

C:\Users\Akitaka\Downloads\python\1105\Tc_6model_AD_DCV.py
20181105: ...+RF, SVR

Ridge Regression
{'model__alpha': 1.0}
C:  RMSE, MAE, R^2 = 33.894, 25.541, 0.257
CV: RMSE, MAE, R^2 = 34.458, 25.933, 0.233
P:  RMSE, MAE, R^2 = 42.513, 35.734, 0.000
DCV:RMSE, MAE, R^2 = 34.470 (+/-0.307), 25.939 (+/-0.215), 0.232 (+/-0.014)
y-r:RMSE, MAE, R^2 = 39.067 (+/-0.125), 30.873 (+/-0.097), 0.013 (+/-0.006)
→
{'model__alpha': 1.0}
C:  RMSE, MAE, R^2 = 47.856, 34.911, 0.310
CV: RMSE, MAE, R^2 = 48.292, 35.298, 0.297
P:  RMSE, MAE, R^2 = 62.263, 53.718, 0.000
DCV:RMSE, MAE, R^2 = 48.635 (+/-0.335), 35.465 (+/-0.278), 0.287 (+/-0.010)
y-r:RMSE, MAE, R^2 = 57.334 (+/-0.149), 42.207 (+/-0.156), 0.010 (+/-0.005)

formula,P,Tc,AD
NaH9,500,120,1
VH9,500,119,1
AlH9,500,119,1
CrH9,500,119,1
SiH9,500,119,1
TiH9,500,119,1
ScH9,500,119,1
MgH9,500,119,1
KH9,500,119,1


LASSO
{'model__alpha': 0.6000000000000001}
C:  RMSE, MAE, R^2 = 33.918, 25.422, 0.256
CV: RMSE, MAE, R^2 = 34.359, 25.741, 0.237
P:  RMSE, MAE, R^2 = 39.666, 33.257, 0.000
DCV:RMSE, MAE, R^2 = 34.662 (+/-0.317), 25.966 (+/-0.239), 0.223 (+/-0.014)
y-r:RMSE, MAE, R^2 = 39.062 (+/-0.173), 30.923 (+/-0.092), 0.014 (+/-0.009)
→
{'model__alpha': 0.1}
C:  RMSE, MAE, R^2 = 47.857, 34.907, 0.310
CV: RMSE, MAE, R^2 = 48.941, 35.755, 0.278
P:  RMSE, MAE, R^2 = 62.730, 54.278, 0.000
DCV:RMSE, MAE, R^2 = 49.141 (+/-0.719), 35.622 (+/-0.360), 0.272 (+/-0.021)
y-r:RMSE, MAE, R^2 = 57.340 (+/-0.189), 42.177 (+/-0.162), 0.009 (+/-0.007)

formula,P,Tc,AD
H9Cl,500,119,1
AlH9,500,119,1
KH9,500,119,1
ScH9,500,119,1
CaH9,500,119,1
MgH9,500,119,1
H9S,500,119,1
NaH9,500,119,1
PH9,500,119,1


Elastic Net
{'model__alpha': 0.1, 'model__l1_ratio': 0.5}
C:  RMSE, MAE, R^2 = 33.913, 25.446, 0.257
CV: RMSE, MAE, R^2 = 34.304, 25.680, 0.239
P:  RMSE, MAE, R^2 = 39.919, 33.522, 0.000
DCV:RMSE, MAE, R^2 = 34.514 (+/-0.293), 25.776 (+/-0.178), 0.230 (+/-0.013)
y-r:RMSE, MAE, R^2 = 39.140 (+/-0.078), 30.843 (+/-0.117), 0.010 (+/-0.004)
→
{'model__alpha': 0.1, 'model__l1_ratio': 0.30000000000000004}
C:  RMSE, MAE, R^2 = 47.946, 35.136, 0.307
CV: RMSE, MAE, R^2 = 48.397, 35.548, 0.294
P:  RMSE, MAE, R^2 = 62.469, 55.259, 0.000
DCV:RMSE, MAE, R^2 = 48.532 (+/-0.253), 35.501 (+/-0.156), 0.290 (+/-0.007)
y-r:RMSE, MAE, R^2 = 57.333 (+/-0.168), 42.184 (+/-0.156), 0.010 (+/-0.006)

formula,P,Tc,AD
NaH9,500,115,1
MgH9,500,115,1
AlH9,500,115,1
CaH9,500,114,1
FeH9,500,114,1
TiH9,500,114,1
VH9,500,114,1
H9Cl,500,114,1
ScH9,500,114,1



kNN
{'model__n_neighbors': 2}
C:  RMSE, MAE, R^2 =  9.528,  5.602, 0.941
CV: RMSE, MAE, R^2 = 23.373, 14.106, 0.647
P:  RMSE, MAE, R^2 = 34.608, 21.794, 0.000
DCV:RMSE, MAE, R^2 = 37.623 (+/-1.594), 26.272 (+/-1.263), 0.083 (+/-0.077)
y-r:RMSE, MAE, R^2 = 37.263 (+/-0.240), 29.070 (+/-0.389), 0.102 (+/-0.012)
→
{'model__n_neighbors': 1}
C:  RMSE, MAE, R^2 =  9.043,  4.504, 0.975
CV: RMSE, MAE, R^2 = 19.990, 12.751, 0.880
P:  RMSE, MAE, R^2 = 54.843, 32.129, 0.000
DCV:RMSE, MAE, R^2 = 53.343 (+/-1.449), 34.661 (+/-1.111), 0.142 (+/-0.047)
y-r:RMSE, MAE, R^2 = 54.553 (+/-0.607), 40.170 (+/-0.413), 0.103 (+/-0.020)

formula,P,Tc,AD
YH9,350,310,1
In2H9,400,310,1
CdH9,400,310,1
YH9,400,310,1
H9Rh,400,310,1
H9Rh,350,310,1
NbH9,350,310,1

File: 1113/tc.csv
 H5S2  ,    1,      100,  1.0786,     902.09, 0.17,   49.5486 
 H5S2  ,    1,      112,  1.1857,     897.9 , 0.17,   58.3099 
 H5S2  ,    1,      120,  1.2390,     907.0 , 0.17,   63.2085 
 H5S2  ,    1,      130,  1.2417,     950.7 , 0.17,   66.4768 
 H5S2  ,    1,      140,  1.2597,     968.93, 0.17,   69.2659 
 H5S2  ,    1,      150,  1.3581,     900.87, 0.17,   71.8175 
 H3S   ,  160,      130,    2.07,     1125.1, 0.13,  155      
 H3S   ,  160,      130,    2.07,     1125.1, 0.10,  166      
 H3S   ,  229,      200,    2.19,     1334.6, 0.13,  191      
 H3S   ,  229,      200,    2.19,     1334.6, 0.10,  204      
 H3S   ,  229,      250,        ,           , 0.13,  184      
 H3S   ,  229,      300,        ,           , 0.13,  179      
 H2S   ,    2,      130,        ,           , 0.13,   33.0104 
 H2S   ,    2,      140,        ,           , 0.13,    40     
 H2S   ,    2,      150,        ,           , 0.13,    56.1245
 H2S   ,    2,      158,        ,           , 0.13,    60.2076
 H2S   ,   64,      160,        ,           , 0.13,    82.1453
 H2S   ,   64,      170,        ,           , 0.13,    78.1315
 H2S   ,   64,      180,        ,           , 0.13,    68.2353
 H4S3  ,   62,      140,    0.42,       834 , 0.16,    0.75   
 HS2   ,   15,      200,    0.86,    657.72 , 0.16,   23.4    
 HS2   ,   12,      250,    0.75,    624.08 , 0.16,   14.9    
 HS    ,   12,      300,    0.78,    861.88 , 0.16,   23.4    
 O4H2  ,   58,      100,  0.5649,     800.3 , 0.1 ,   15.1314 
 O4H2  ,   58,      100,  0.5649,     800.3 , 0.13,   10.2054 
 O4H2  ,   58,      100,  0.5649,     800.3 , 0.15,    7.4740 
 O4H2  ,   58,      200,  0.4816,     990.8 , 0.1 ,   10.3380 
 O4H2  ,   58,      200,  0.4816,     990.8 , 0.13,    5.9911 
 O4H2  ,   58,      200,  0.4816,     990.8 , 0.15,    3.8353 
 O4H2  ,   58,      250,  0.4774,    1051.7 , 0.1 ,   10.5722 
 O4H2  ,   58,      250,  0.4774,    1051.7 , 0.13,    6.0633 
 O4H2  ,   58,      250,  0.4774,    1051.7 , 0.15,    3.8448 
 O4H2  ,   58,      300,  0.4524,    1095.0 , 0.1 ,    8.6609 
 O4H2  ,   58,      300,  0.4524,    1095.0 , 0.13,    4.6323 
 O4H2  ,   58,      300,  0.4524,    1095.0 , 0.15,    2.7546 
 O4H2  ,   58,      500,  0.4696,    1277.6 , 0.1 ,   11.9637 
 O4H2  ,   58,      500,  0.4696,    1277.6 , 0.13,    6.7245 
 O4H2  ,   58,      500,  0.4696,    1277.6 , 0.15,    4.1863 
 SiH4  ,   64,       70,        ,           , 0.10,    74.38  
 SiH4  ,   64,      150,        ,           , 0.10,    20.55  
 SiH4  ,   64,      200,        ,           , 0.10,    27.26  
 SiH4  ,   64,      250,        ,           , 0.10,    50.41  
 SiH4  ,   15,      300,  0.6821,    1181.2 , 0.13,   29.3617 
 SiH4  ,   15,      340,  0.5776,    1363.4 , 0.13,   18.2979 
 SiH4  ,   15,      380,  0.5254,    1444.1 , 0.13,   13.4043 
 SiH4  ,   14,      400,  0.6612,    1434.7 , 0.13,   31.0638 
 SiH4  ,   14,      500,  0.5821,    1581.2 , 0.13,   21.9149 
 SiH4  ,   14,      600,  0.5224,    1444.1 , 0.13,   21.2766 
 SiH4  ,   12,      610,  1.1791,    1370.9 , 0.13,  107.2340 
 SiH4  ,   12,      700,  0.9701,    1979.3 , 0.13,   97.6596 
 SiH4  ,   12,      800,  0.8552,    1919.2 , 0.13,   84.2553 
 YH3   ,  225,     17.6,  1.4192,     352.9 , 0.10,   37.9856 
 YH3   ,  225,     23.0,  1.1274,     441.2 , 0.10,   36.3669 
 YH3   ,  225,     28.9,  0.5562,     500   , 0.10,    8.8849 
 YH3   ,  225,     51.9,  0.4630,     780   , 0.10,    6.7626 
 YH3   ,  225,     62.1,  0.4466,     825.3 , 0.10,    6.1151 
 YH3   ,  225,     67.5,  0.4260,     850.6 , 0.10,    4.8561 
 YH3   ,  225,     73.1,  0.4041,     871.2 , 0.10,    3.7410 
 YH3   ,  225,     17.6,  1.4192,     352.9 , 0.13,   34.4604 
 YH3   ,  225,     23.0,  1.1274,     441.2 , 0.13,   31.8705 
 YH3   ,  225,     28.9,  0.5562,     500   , 0.13,    5.8633 
 YH3   ,  225,     51.9,  0.4630,     780   , 0.13,    3.6691 
 YH3   ,  225,     62.1,  0.4466,     825.3 , 0.13,    3.2374 
 YH3   ,  225,     67.5,  0.4260,     850.6 , 0.13,    2.3381 
 YH3   ,  225,     73.1,  0.4041,     871.2 , 0.13,    1.6187 
 PtH   ,  194,      100,    0.82,     293.6 , 0.10,   14.5    
 PtH   ,  194,      100,    0.82,     293.6 , 0.13,   11.8    
 PtH   ,  225,       77,        ,           , 0.10,   24      
 PtH   ,  225,       85,    0.85,           , 0.06,   23      
 PtH   ,  225,       85,    0.85,           , 0.10,   19      
 PtH   ,  194,      105,        ,           , 0.06,   16      
 PtH   ,  194,      105,        ,           , 0.10,   12      
 RhH   ,  225,      4.8,        ,           , 0.10,    2.1    
 PdH   ,  225,      6.6,        ,           , 0.10,   20      
 IrH   ,  225,       80,        ,           , 0.10,    7      
 AuH   ,  225,      220,        ,           , 0.10,   21      
 LiH6  ,  166,      150, 0.6387 ,   1911.9  , 0.13,   38.34   
 LiH6  ,  166,      200, 0.6488 ,   1952.2  , 0.13,   41.17   
 LiH6  ,  166,      250, 0.7171 ,   1915.8  , 0.13,   54.87   
 LiH6  ,  166,      300, 0.8592 ,   1837.2  , 0.13,   81.80   
 LiH8  ,   97,      100, 0.6353 ,   1576.8  , 0.13,   31.04   
 LiH8  ,   97,      150, 0.6397 ,   1709.4  , 0.13,   34.57   
 LiH8  ,   97,      200, 0.6458 ,   1756.2  , 0.13,   36.52   
 ArH4  ,  139,     1500, 0.9131 ,   1434.92 , 0.13,   72.4089 
 ArH4  ,  139,     1600, 0.9068 ,   1425.69 , 0.13,   70.9599 
 ArH4  ,  139,     1700, 0.8127 ,   1402.75 , 0.13,   55.1061 
 ArH4  ,  139,     1800, 0.7947 ,   1400.56 , 0.13,   52.1820 
 ArH4  ,  139,     1900, 0.7929 ,   1403.13 , 0.13,   52.0050 
 ArH4  ,  139,     2000, 0.7959 ,   1395.04 , 0.13,   52.1661 
 ArH2  ,   12,     1500, 0.8817 ,   1421.73 , 0.13,   66.8281 
 ArH2  ,   12,     1600, 0.8926 ,   1320.38 , 0.13,   63.6579 
 ArH2  ,   12,     1700, 0.8824 ,   1257.99 , 0.13,   59.2291 
 ArH2  ,   12,     1800, 0.8556 ,   1372.59 , 0.13,   60.5324 
 ArH2  ,   12,     1900, 0.8367 ,   1267.83 , 0.13,   53.2339 
 ArH2  ,   12,     2000, 0.8041 ,   1328.32 , 0.13,   50.9011 
 ArH2  ,   62,     1400, 0.3192 ,   1253.14 , 0.13,    0.2369 
 ArH   ,    2,     1000, 0.2917 ,    380.35 , 0.13,    0.0190 
 ArH   ,    2,     1200, 0.4357 ,    530.91 , 0.13,    1.7753 
 ArH   ,    2,     1400, 0.5288 ,    618.92 , 0.13,    5.9378 
 HfH2  ,  139,   0.0001, 0.327  ,    183.82 , 0.10,    0.192  
 HfH2  ,  139,   0.0001, 0.327  ,    183.82 , 0.13,    0.047  
 HfH2  ,  139,       10, 0.294  ,    201.20 , 0.10,    0.081  
 HfH2  ,  139,       10, 0.294  ,    201.20 , 0.13,    0.012  
 HfH2  ,  139,       30, 0.26   ,    229.21 , 0.10,    0.021  
 HfH2  ,  139,       30, 0.26   ,    229.21 , 0.13,    0.001  
 HfH2  ,  139,       50, 0.242  ,    253.17 , 0.10,    0.008  
 HfH2  ,   67,      180, 0.643  ,    292.71 , 0.10,    8.159  
 HfH2  ,   67,      180, 0.643  ,    292.71 , 0.13,    5.988  
 HfH2  ,   67,      240, 0.59   ,    285.24 , 0.10,    6.207  
 HfH2  ,   67,      240, 0.59   ,    285.24 , 0.13,    4.322  
 HfH2  ,   11,      260, 0.871  ,    232.06 , 0.10,   12.804  
 HfH2  ,   11,      260, 0.871  ,    232.06 , 0.13,   10.62   
 HfH2  ,   11,      280, 0.787  ,    218.68 , 0.10,    7.962  
 HfH2  ,   11,      280, 0.787  ,    218.68 , 0.13,    9.911  
  PH3  ,   19,      100, 0.53   ,    990    , 0.13,    9.0    
  PH3  ,   12,      200, 1.45   ,    826    , 0.13,   83      
  PH2  ,   12,      100, 1.05   ,    655.1  , 0.10,   49.0    
  PH2  ,   12,      100, 1.05   ,    655.1  , 0.18,   32.1    
  PH2  ,   12,      150, 1.0    ,    798.1  , 0.10,   55.5    
  PH2  ,   12,      150, 1.0    ,    798.1  , 0.18,   35.2    
  PH2  ,   12,      200, 1.04   ,   1026.5  , 0.10,   75.6    
  PH2  ,   12,      200, 1.04   ,   1026.5  , 0.18,   49.2    
  PH2  ,  139,      150, 0.86   ,    946.2  , 0.10,   50.6    
  PH2  ,  139,      150, 0.86   ,    946.2  , 0.18,   28.3    
  PH2  ,  139,      200, 1.13   ,    851.6  , 0.10,   70.4    
  PH2  ,  139,      200, 1.13   ,    851.6  , 0.18,   48.0    
 HSe2  ,   12,      300, 0.45   ,    647    , 0.1 ,    5      
 HSe   ,   14,      300, 0.65   ,    832    , 0.1 ,   23      
 HSe   ,  129,      250, 0.81   ,    813    , 0.1 ,   39      
 HSe   ,  129,      300, 0.80   ,    885    , 0.1 ,   42      
 H3Se  ,  229,      200, 1.09   ,   1477    , 0.1 ,  116      
 H3Se  ,  229,      250, 1.04   ,   1498    , 0.1 ,  111      
 H3Se  ,  229,      300, 1.04   ,   1492    , 0.1 ,  110      
 PbH8  ,   12,      200, 1.296  ,   1051    , 0.1 ,  103      
 HCl   ,   12,      250, 0.56   ,   1094    , 0.1 ,   20      
 HCl   ,   12,      250, 0.56   ,   1094    , 0.13,   13      
 HBr   ,   12,      120, 0.27   ,    834    , 0.1 ,    0.12   
 HBr   ,   12,      120, 0.27   ,    834    , 0.13,    0.0097 
 AlH5  ,   11,      250, 1.625  ,    949    , 0.1 ,  146      
 AlH5  ,   11,      250, 1.625  ,    949    , 0.13,  132      
 BH    ,  191,      100, 0.74   ,    985.0  , 0.13,   30.8    
 BH    ,  191,      100, 0.74   ,    985.0  , 0.10,   39.2    
 BH    ,  191,      125, 0.65   ,   1100.5  , 0.13,   23.7    
 BH    ,  191,      125, 0.65   ,   1100.5  , 0.10,   32.0    
 BH    ,  191,      150, 0.59   ,   1233.6  , 0.13,   18.7    
 BH    ,  191,      150, 0.59   ,   1233.6  , 0.10,   26.9    
 BH    ,  191,      175, 0.55   ,   1261.8  , 0.13,   14.1    
 BH    ,  191,      175, 0.55   ,   1261.8  , 0.10,   21.4    
 BH    ,  191,      200, 0.51   ,   1394.4  , 0.13,   11.7    
 BH    ,  191,      200, 0.51   ,   1394.4  , 0.10,   18.8    
 PoH   ,  194,      300, 0.33   ,    806.1  , 0.13,    0.14   
 PoH   ,  194,      300, 0.33   ,    806.1  , 0.10,    0.65   
 PoH2  ,   62,      200, 0.19   ,    712.9  , 0.13,    0.0001 
 PoH2  ,   62,      200, 0.19   ,    712.9  , 0.10,    0.0001 
 PoH4  ,   15,      200, 1.09   ,    602.6  , 0.13,   41.1    
 PoH4  ,   15,      200, 1.09   ,    602.6  , 0.10,   47.2    
 PoH6  ,   12,      200, 0.43   ,    836.1  , 0.13,    2.25   
 PoH6  ,   12,      200, 0.43   ,    836.1  , 0.10,    4.68   
 SnH4  ,   40,      120, 0.61   ,    905    , 0.13,   15      
 SnH4  ,   40,      120, 0.61   ,    905    , 0.10,   22      
 SnH4  ,  194,      200, 0.87   ,   1135    , 0.13,   52      
 SnH4  ,  194,      200, 0.87   ,   1135    , 0.10,   62      
 SnH4  ,  139,      220, 1.180  ,   1025    , 0.10,   91      
 SnH4  ,  139,      220, 1.180  ,   1025    , 0.13,   80      
 SnH8  ,  119,      220, 1.188  ,    919    , 0.10,   81      
 SnH8  ,  119,      220, 1.188  ,    919    , 0.13,   72      
 SnH12 ,   12,      250, 1.250  ,    991    , 0.10,   93      
 SnH12 ,   12,      250, 1.250  ,    991    , 0.13,   83      
 SnH14 ,   12,      300, 1.187  ,   1099    , 0.10,   97      
 SnH14 ,   12,      300, 1.187  ,   1099    , 0.13,   86      
 H4Te  ,  191,      170, 1.461  ,    940.259, 0.10,  104.47   
 H4Te  ,  191,      170, 1.461  ,    940.259, 0.13,   95.00   
 H4Te  ,  191,      170, 1.461  ,    940.259, 0.16,   85.60   
 H4Te  ,  191,      170, 1.461  ,    940.259, 0.20,   73.21   
 H4Te  ,  191,      200, 1.403  ,    929.110, 0.10,   99.18   
 H4Te  ,  191,      200, 1.403  ,    929.110, 0.13,   89.80   
 H4Te  ,  191,      200, 1.403  ,    929.110, 0.16,   80.49   
 H4Te  ,  191,      200, 1.403  ,    929.110, 0.20,   68.28   
 H4Te  ,  191,      230, 1.422  ,    844.188, 0.10,   91.33   
 H4Te  ,  191,      230, 1.422  ,    844.188, 0.13,   82.81   
 H4Te  ,  191,      230, 1.422  ,    844.188, 0.16,   74.35   
 H4Te  ,  191,      230, 1.422  ,    844.188, 0.20,   63.25   
 H4Te  ,  166,      270, 0.923  ,   1237.535, 0.10,   75.66   
 H4Te  ,  166,      270, 0.923  ,   1237.535, 0.13,   63.74   
 H4Te  ,  166,      270, 0.923  ,   1237.535, 0.16,   52.41   
 H4Te  ,  166,      270, 0.923  ,   1237.535, 0.20,   38.52   
 H4Te  ,  166,      300, 0.842  ,   1307.098, 0.10,   67.70   
 H4Te  ,  166,      300, 0.842  ,   1307.098, 0.13,   55.60   
 H4Te  ,  166,      300, 0.842  ,   1307.098, 0.16,   44.30   
 H4Te  ,  166,      300, 0.842  ,   1307.098, 0.20,   30.82   
 H5Te2 ,   12,      200, 1.135  ,    790.315, 0.10,   57.98   
 H5Te2 ,   12,      200, 1.135  ,    790.315, 0.13,   47.10   
 H5Te2 ,   12,      200, 1.135  ,    790.315, 0.16,   38.65   
 H5Te2 ,   12,      200, 1.135  ,    790.315, 0.20,   26.12   
 H5Te2 ,   12,      300, 0.772  ,   1058.281, 0.10,   46.00   
 H5Te2 ,   12,      300, 0.772  ,   1058.281, 0.13,   36.70   
 H5Te2 ,   12,      300, 0.772  ,   1058.281, 0.16,   28.20   
 H5Te2 ,   12,      300, 0.772  ,   1058.281, 0.20,   18.39   
 HTe   ,  129,      150, 0.712  ,    781.559, 0.10,   28.28   
 HTe   ,  129,      150, 0.712  ,    781.559, 0.13,   21.83   
 HTe   ,  129,      150, 0.712  ,    781.559, 0.16,   16.10   
 HTe   ,  129,      150, 0.712  ,    781.559, 0.20,    9.72   
 HTe   ,  129,      200, 0.579  ,    914.586, 0.10,   18.71   
 HTe   ,  129,      200, 0.579  ,    914.586, 0.13,   12.85   
 HTe   ,  129,      200, 0.579  ,    914.586, 0.16,    8.10   
 HTe   ,  129,      200, 0.579  ,    914.586, 0.20,    3.63   
 HTe   ,  194,      300, 1.0723 ,    573.634, 0.10,   44.26   
 HTe   ,  194,      300, 1.0723 ,    573.634, 0.13,   38.52   
 HTe   ,  194,      300, 1.0723 ,    573.634, 0.16,   33.64   
 HTe   ,  194,      300, 1.0723 ,    573.634, 0.20,   25.90   
 TcH2  ,  139,      100, 0.467  ,    592    , 0.10,    5.42   
 TcH2  ,  139,      100, 0.467  ,    592    , 0.13,    3.03   
 TcH2  ,  139,      150, 0.473  ,    651    , 0.10,    6.31   
 TcH2  ,  139,      150, 0.473  ,    651    , 0.13,    3.58   
 TcH2  ,  139,      200, 0.523  ,    736    , 0.10,   10.65   
 TcH2  ,  139,      200, 0.523  ,    736    , 0.13,    6.73   
 TcH2  ,   63,      300, 0.486  ,    793    , 0.10,    8.61   
 TcH2  ,   63,      300, 0.486  ,    793    , 0.13,    5.05   
 TcH3  ,  131,      300, 0.531  ,    620    , 0.10,    9.94   
 TcH3  ,  131,      300, 0.531  ,    620    , 0.13,    6.74   
 OsH   ,  225,      100, 0.42   ,    347.84 , 0.10,    2.1    
 NbH   ,   66,   0.0001, 0.51   ,    188    , 0.10,    2.4    
 NbH   ,   66,   0.0001, 0.51   ,    188    , 0.13,    1.5    
 NbH2  ,  225,   0.0001, 0.48   ,    251    , 0.10,    2.6    
 NbH2  ,  225,   0.0001, 0.48   ,    251    , 0.13,    1.5    
 NbH2  ,  225,       50, 0.41   ,    303    , 0.10,    1.5    
 NbH2  ,  225,       50, 0.41   ,    303    , 0.13,    0.7    
 NbH4  ,  139,      300, 0.82   ,    938    , 0.10,   47      
 NbH4  ,  139,      300, 0.82   ,    938    , 0.13,   38      
 CaH6  ,  229,      150,        ,           , 0.10,  172      
 CaH6  ,  229,      150,        ,           , 0.13,  163      
  KH6  ,   15,      166, 0.91   ,   1164.72 , 0.13,   58.66   
  KH6  ,   15,      166, 0.91   ,   1164.72 , 0.10,   69.84   
  KH6  ,   15,      230,        ,           , 0.13,   57.95   
  KH6  ,   15,      230,        ,           , 0.10,   69.60   
  KH6  ,   15,      300,        ,           , 0.13,   46.05   
  KH6  ,   15,      300,        ,           , 0.10,   57.42   
 BiH   ,  194,      250, 0.76   ,    699.17 , 0.10,   29.40   
 BiH   ,  194,      250, 0.76   ,    699.17 , 0.13,   23.32   
 BiH   ,  194,      300, 0.61   ,    792.43 , 0.10,   19.04   
 BiH   ,  194,      300, 0.61   ,    792.43 , 0.13,   13.55   
 BiH2  ,   11,      150, 1.34   ,    506.80 , 0.10,   51.54   
 BiH2  ,   11,      150, 1.34   ,    506.80 , 0.13,   46.41   
 BiH2  ,   11,      200, 1.07   ,    706.70 , 0.10,   54.38   
 BiH2  ,   11,      200, 1.07   ,    706.70 , 0.13,   47.31   
 BiH2  ,   11,      250, 0.99   ,    841.53 , 0.10,   57.70   
 BiH2  ,   11,      250, 0.99   ,    841.53 , 0.13,   49.42   
 BiH2  ,   11,      300, 0.96   ,    917.48 , 0.10,   59.91   
 BiH2  ,   11,      300, 0.96   ,    917.48 , 0.13,   50.95   
 BiH4  ,   58,      150, 1.27   ,    864.72 , 0.10,   82.82   
 BiH4  ,   58,      150, 1.27   ,    864.72 , 0.13,   74.06   
 BiH4  ,   58,      200, 1.10   ,   1008.85 , 0.10,   80.67   
 BiH4  ,   58,      200, 1.10   ,   1008.85 , 0.13,   70.54   
 BiH4  ,   58,      250, 0.97   ,   1101.09 , 0.10,   73.11   
 BiH4  ,   58,      250, 0.97   ,   1101.09 , 0.13,   62.33   
 BiH4  ,   58,      300, 0.92   ,   1150.38 , 0.10,   69.99   
 BiH4  ,   58,      300, 0.92   ,   1150.38 , 0.13,   58.92   
 BiH5  ,   12,      200, 1.23   ,   1021.90 , 0.10,   94.27   
 BiH5  ,   12,      200, 1.23   ,   1021.90 , 0.13,   83.92   
 BiH5  ,   12,      250, 1.45   ,    801.68 , 0.10,   88.44   
 BiH5  ,   12,      250, 1.45   ,    801.68 , 0.13,   80.36   
 BiH5  ,   12,      300, 1.20   ,   1220.96 , 0.10,  109.31   
 BiH5  ,   12,      300, 1.20   ,   1220.96 , 0.13,   96.96   
 BiH6  ,    2,      200, 1.26   ,    934.62 , 0.10,   88.73   
 BiH6  ,    2,      200, 1.26   ,    934.62 , 0.13,   79.24   
 BiH6  ,    2,      250, 1.24   ,   1035.33 , 0.10,   96.43   
 BiH6  ,    2,      250, 1.24   ,   1035.33 , 0.13,   85.95   
 BiH6  ,    2,      300, 1.23   ,   1102.82 , 0.10,  101.74   
 BiH6  ,    2,      300, 1.23   ,   1102.82 , 0.13,   90.57   
 BeH2  ,   63,      250, 0.63   ,   1729    , 0.12,   38      
 BeH2  ,   63,      300,        ,           , 0.12,   41      
 MgH2  ,  194,      180, 0.58   ,   1111    , 0.13,   16      
 MgH2  ,  194,      180, 0.58   ,   1111    , 0.10,   23      
 MgH4  ,   63,      100, 0.74   ,    941    , 0.13,   29      
 MgH4  ,   63,      100, 0.74   ,    941    , 0.10,   37      
 MgH12 ,  146,      140, 0.73   ,   1554    , 0.13,   47      
 MgH12 ,  146,      140, 0.73   ,   1554    , 0.10,   60      
 BaH6  ,  123,      100, 0.77   ,    878    , 0.13,   30      
 BaH6  ,  123,      100, 0.77   ,    878    , 0.10,   38      
 BaH2  ,  164,       60, 0.22   ,    780    , 0.10,    0.004  
 BaH2  ,  164,       60, 0.22   ,    780    , 0.12,    0.0002 
 AsH   ,   63,      300, 0.59   ,    995    , 0.10,   21.2    
 AsH   ,   63,      400, 0.55   ,   1166    , 0.10,   20.2    
 AsH8  ,   15,      350, 1.50   ,   1240    , 0.10,  141.0    
 AsH8  ,   15,      400, 1.63   ,   1169    , 0.10,  143.9    
 AsH8  ,   15,      450, 1.77   ,   1153    , 0.10,  151.4    
 SbH   ,   62,      175, 0.57   ,    736    , 0.10,   14.6    
 SbH   ,   62,      215, 0.51   ,    820    , 0.10,   10.5    
 SbH   ,   62,      255, 0.47   ,    877    , 0.10,    8.5    
 SbH   ,   62,      295, 0.45   ,    890    , 0.10,    6.8    
 SbH3  ,   59,      300, 0.61   ,   1100    , 0.10,   25.9    
 SbH3  ,   59,      400, 0.56   ,   1112    , 0.10,   19.8    
 SbH4  ,  194,      150, 1.28   ,   1054    , 0.10,  102.2    
 SbH4  ,  194,      200, 1.21   ,   1133    , 0.10,  102.3    
 SbH4  ,  194,      250, 1.18   ,   1145    , 0.10,   99.9    
 SbH4  ,  194,      300, 1.16   ,   1090    , 0.10,   93.9    
   H2I ,   63,      100, 0.51   ,    608.7  , 0.10,    7.8    
   H2I ,   63,      100, 0.51   ,    608.7  , 0.13,    4.8    
   H4I ,  191,      100, 0.58   ,    854.3  , 0.10,   17.5    
   H4I ,  191,      100, 0.58   ,    854.3  , 0.13,   12.0    
   H4I ,  191,      150, 0.56   ,   1097.4  , 0.10,   20.4    
   H4I ,  191,      150, 0.56   ,   1097.4  , 0.13,   13.7    
 GeH4  ,   12,      280, 0.895  ,   1162    , 0.10,   67      
 GeH4  ,   12,      280, 0.895  ,   1162    , 0.13,   56      
 GeH4  ,   12,      300, 0.867  ,   1154    , 0.10,   63      
 GeH4  ,   12,      300, 0.867  ,   1154    , 0.13,   52      
Ge3H11 ,  119,      285, 0.721  ,   1155    , 0.10,   43      
Ge3H11 ,  119,      285, 0.721  ,   1155    , 0.13,   34      
Ge3H11 ,  119,      300, 0.690  ,   1140    , 0.10,   38      
Ge3H11 ,  119,      300, 0.690  ,   1140    , 0.13,   29      
Ge3H11 ,  119,      320, 0.668  ,   1127    , 0.10,   35      
Ge3H11 ,  119,      320, 0.668  ,   1127    , 0.13,   26      
 GeH4  ,   40,      250, 0.88   ,   1011    , 0.13,   47      
 GeH4  ,   40,      250, 0.88   ,   1011    , 0.10,   57      
 GeH4  ,   15,      500, 0.92   ,   1374    , 0.13,   70      
 GeH4  ,   15,      500, 0.92   ,   1374    , 0.10,   84      
 N4H   ,   36,       55,        ,           , 0.13,    2.6    
 N2H   ,   14,       60,        ,           , 0.13,    7.8    
 FeH5  ,  139,      130, 1.40   ,    614    , 0.10,   51      
 FeH5  ,  139,      200, 1.10   ,    600    , 0.10,   48      
 CoH   ,  225,        5, 0.28   ,    361.8  , 0.10,    0.11   
 SeH6  ,   51,      150,    0.84,     762.78, 0.10,         39
 SeH6  ,   51,      200,    0.73,     724.34, 0.10,         28
 SeH6  ,   51,      300,    0.62,    1039.82, 0.10,         26
 SeH6  ,   51,      150,    0.84,     762.78, 0.13,         32
 SeH6  ,   51,      200,    0.73,     724.34, 0.13,         22
 SeH6  ,   51,      300,    0.62,    1039.82, 0.13,         19
 SeH6  ,   12,      265,    1.06,    1158.31, 0.10,         87
 SeH6  ,   12,      270,    1.05,    1157.37, 0.10,         86
 SeH6  ,   12,      300,    1.62,     585.26, 0.10,         56
 SeH6  ,   12,      265,    1.06,    1158.31, 0.13,         76
 SeH6  ,   12,      270,    1.05,    1157.37, 0.13,         75
 SeH6  ,   12,      300,    1.62,     585.26, 0.13,         50
 ScH2  ,  191,      300,    0.44,      543.5, 0.10,          4
 ScH3  ,  194,      400,    0.17,      571.8, 0.10,          1
 ScH4  ,  139,      120,    1.68,      734.3, 0.10,         92
 ScH4  ,  139,      250,    0.81,     1891.8, 0.10,         68
 ScH6  ,  194,      250,    0.57,     1439.8, 0.10,         29
 ScH6  ,  229,      350,    1.25,     1433.4, 0.10,        135
 ScH7  ,   63,      300,    1.84,     1245.2, 0.10,        169
 ScH9  ,  109,      300,    1.94,     1156.2, 0.10,        163
 ScH10 ,   63,      250,    1.17,     1366.8, 0.10,        120
 ScH12 ,   71,      350,    1.23,     1525.3, 0.10,        141
 C6H6  ,   14,      185,        ,      724.3, 0.13,       7.18
 C6H6  ,   14,      190,        ,      571.7, 0.13,      13.67
 C6H6  ,   14,      195,        ,      365.6, 0.13,      15.75
 C6H6  ,   14,      185,        ,      724.3, 0.10,      11.19
 C6H6  ,   14,      190,        ,      571.7, 0.10,      18.13
 C6H6  ,   14,      195,        ,      365.6, 0.10,      19.16
 ScH3  ,  225,      135,    0.23,        918, 0.10,          0
 ScH3  ,  225,      135,    0.23,        918, 0.13,          0
 ScH4  ,  139,      195,    0.89,       1340, 0.10,         81
 ScH4  ,  139,      195,    0.89,       1340, 0.13,         67
 ScH6  ,  194,      145,    0.95,       1110, 0.10,         75
 ScH6  ,  194,      145,    0.95,       1110, 0.13,         63
 ScH6  ,  229,      285,    1.33,       1300, 0.10,        147
 ScH6  ,  229,      285,    1.33,       1300, 0.13,        130
 ScH6  ,  194,      130,        ,           , 0.10,      122.6
 ScH6  ,  194,      200,        ,           , 0.10,      103.6
 ScH6  ,  194,      300,        ,           , 0.10,      65.59
 ScH4  ,  139,      200,        ,           , 0.10,      104.6
 ScH4  ,  139,      250,        ,           , 0.10,      90.81
 ScH4  ,  139,      300,        ,           , 0.10,      90.81
 ScH8  ,   71,      300,        ,           , 0.10,      117.1
 ScH8  ,   71,      350,        ,           , 0.10,      119.8
 ScH8  ,   71,      400,        ,           , 0.10,      150.7
 ScH6  ,  229,      300,        ,           , 0.10,      123.8
 ScH6  ,  229,      350,        ,           , 0.10,      120.9
 ScH6  ,  229,      400,        ,           , 0.10,      120.9
 ScH6  ,  229,      300,        ,           , 0.10,      100.5
 ScH6  ,  229,      300,        ,           , 0.13,      87.94
 ScH9  ,  194,      400,        ,           , 0.10,      181.8
 ScH9  ,  194,      400,        ,           , 0.13,      167.9
  YH6  ,  229,      120,        ,           , 0.10,      264.5
  YH6  ,  229,      120,        ,           , 0.13,      250.6
  YH9  ,  194,      150,        ,           , 0.10,      267.2
  YH9  ,  194,      150,        ,           , 0.13,      253.2
  YH10 ,  225,      400,        ,           , 0.10,      310.2
  YH10 ,  225,      400,        ,           , 0.13,      287.2
 LaH6  ,  167,      100,        ,           , 0.10,      170.8
 LaH6  ,  167,      100,        ,           , 0.13,      154.8
 LaH9  ,    9,       50,        ,           , 0.10,      27.99
 LaH9  ,    9,       50,        ,           , 0.13,      21.01
 CeH9  ,  194,      100,        ,           , 0.10,      53.61
 CeH9  ,  194,      100,        ,           , 0.13,      47.33
 CeH10 ,  225,      200,        ,           , 0.10,      59.75
 CeH10 ,  225,      200,        ,           , 0.13,      49.28
  YH3  ,   11,      120,   0.676,    601.310, 0.10,         19
  YH3  ,  194,      120,   0.417,   1162.113, 0.10,          6
  YH3  ,   11,      200,   0.534,    569.413, 0.10,          9
  YH3  ,  194,      200,   0.232,    658.749, 0.10,          0
  YH3  ,  139,      200,   0.270,    579.837, 0.10,          0
  YH4  ,  139,      120,   0.980,   1388.606, 0.10,         94
  YH4  ,  139,      200,   0.764,   1289.016, 0.10,         55
 LaH4  ,  139,      300,    0.43,       1624, 0.10,         10
 LaH4  ,  139,      300,    0.43,       1624, 0.13,          5
 LaH8  ,   12,      300,    1.12,       1591, 0.10,        131
 LaH8  ,   12,      300,    1.12,       1591, 0.13,        114
 LaH10 ,  225,      210,    3.41,        848, 0.10,        238
 LaH10 ,  225,      210,    3.41,        848, 0.13,        219
 LaH10 ,  225,      250,    2.29,       1253, 0.10,        232
 LaH10 ,  225,      250,    2.29,       1253, 0.13,        212
 LaH10 ,  225,      300,    1.78,       1488, 0.10,        215
 LaH10 ,  225,      300,    1.78,       1488, 0.13,        196
  YH10 ,  229,      250,    2.58,       1282, 0.10,        265
  YH10 ,  229,      250,    2.58,       1282, 0.13,        244
  YH10 ,  229,      300,    2.06,       1511, 0.10,        255
  YH10 ,  229,      300,    2.06,       1511, 0.13,        233
